Repository: eljackobrien/Diffraction

# Diffraction
Various scripts and modules which can be very useful in performing crystal diffraction, complete with examples.

A project I made to calculate the crystal diffraction structure factors for a material.

The first script calculates the structure factors, using literature values for the interpolated (Xray) or constant (neutron)
form factors, given the atoms and their positions in the unit cell.

A second script which introduces a material class that can obtain the crystal structure information from a .cif file in
conventional standard format (see materialsproject.org for example), and then call the first script to calculate the
structure factors, corrected intensities and the angular positions of the diffracted peaks.

File: Structure_Factor_Calculation/Xray_atomic_form_factors_gaussian_approx.txt
# Element     a1          b1          a2          b2          a3          b3          a4          b4          c           
           H    0.489918     20.6593    0.262003     7.74039    0.196767     49.5519    0.049879     2.20159    0.001305
         H1-    0.897661     53.1368    0.565616      15.187    0.415815     186.576    0.116973     3.56709    0.002389
          He      0.8734      9.1037      0.6309      3.3568      0.3112     22.9276       0.178      0.9821      0.0064
          Li      1.1282      3.9546      0.7508      1.0524      0.6175     85.3905      0.4653     168.261      0.0377
        Li1+      0.6968      4.6237      0.7888      1.9557      0.3414      0.6316      0.1563     10.0953      0.0167
          Be      1.5919     43.6427      1.1278      1.8623      0.5391     103.483      0.7029       0.542      0.0385
        Be2+      6.2603      0.0027      0.8849      0.8313      0.7993      2.2758      0.1647      5.1146     -6.1092
           B      2.0545     23.2185      1.3326       1.021      1.0979     60.3498      0.7068      0.1403     -0.1932
           C        2.31     20.8439        1.02     10.2075      1.5886      0.5687       0.865     51.6512      0.2156
        Cval     2.26069     22.6907     1.56165    0.656665     1.05075     9.75618    0.839259     55.5949    0.286977
           N     12.2126      0.0057      3.1322      9.8933      2.0125     28.9975      1.1663      0.5826     -11.529
           O      3.0485     13.2771      2.2868      5.7011      1.5463      0.3239       0.867     32.9089      0.2508
         O1-      4.1916     12.8573     1.63969     4.17236     1.52673     47.0179     -20.307    -0.01404     21.9412
           F      3.5392     10.2825      2.6412      4.2944       1.517      0.2615      1.0243     26.1476      0.2776
         F1-      3.6322     5.27756     3.51057     14.7353     1.26064    0.442258    0.940706     47.3437    0.653396
          Ne      3.9553      8.4042      3.1125      3.4262      1.4546      0.2306      1.1251     21.7184      0.3515
          Na      4.7626       3.285      3.1736      8.8422      1.2674      0.3136      1.1128     129.424       0.676
        Na1+      3.2565      2.6671      3.9362      6.1153      1.3998      0.2001      1.0032      14.039       0.404
          Mg      5.4204      2.8275      2.1735     79.2611      1.2269      0.3808      2.3073      7.1937      0.8584
        Mg2+      3.4988      2.1676      3.8378      4.7542      1.3284       0.185      0.8497     10.1411      0.4853
          Al      6.4202      3.0387      1.9002      0.7426      1.5936     31.5472      1.9646     85.0886      1.1151
        Al3+     4.17448     1.93816      3.3876     4.14553     1.20296    0.228753    0.528137     8.28524    0.706786
         Siv      6.2915      2.4386      3.0353     32.3337      1.9891      0.6785       1.541     81.6937      1.1407
       Sival     5.66269      2.6652     3.07164     38.6634     2.62446    0.916946      1.3932     93.5458     1.24707
        Si4+     4.43918     1.64167     3.20345     3.43757     1.19453      0.2149     0.41653     6.65365    0.746297
           P      6.4345      1.9067      4.1791      27.157        1.78       0.526      1.4908     68.1645      1.1149
           S      6.9053      1.4679      5.2034     22.2151      1.4379      0.2536      1.5863      56.172      0.8669
          Cl     11.4604      0.0104      7.1964      1.1662      6.2556     18.5194      1.6455     47.7784     -9.5574
        Cl1-     18.2915      0.0066      7.2084      1.1717      6.5337     19.5424      2.3386     60.4486     -16.378
          Ar      7.4845      0.9072      6.7723     14.8407      0.6539     43.8983      1.6442     33.3929      1.4445
           K      8.2186     12.7949      7.4398      0.7748      1.0519     213.187      0.8659     41.6841      1.4228
         K1+      7.9578     12.6331      7.4917      0.7674       6.359      -0.002      1.1915     31.9128     -4.9978
          Ca      8.6266     10.4421      7.3873      0.6599      1.5899     85.7484      1.0211     178.437      1.3751
        Ca2+     15.6348     -0.0074      7.9518      0.6089      8.4372     10.3116      0.8537     25.9905     -14.875
          Sc       9.189      9.0213      7.3679      0.5729      1.6409     136.108       1.468     51.3531      1.3329
        Sc3+     13.4008     0.29854      8.0273      7.9629     1.65943    -0.28604     1.57936     16.0662     -6.6667
          Ti      9.7595      7.8508      7.3558         0.5      1.6991     35.6338      1.9021     116.105      1.2807
        Ti2+     9.11423      7.5243     7.62174    0.457585      2.2793     19.5361    0.087899     61.6558    0.897155
        Ti3+     17.7344     0.22061     8.73816     7.04716     5.25691    -0.15762     1.92134     15.9768     -14.652
        Ti4+     19.5114    0.178847     8.23473     6.67018     2.01341    -0.29263      1.5208     12.9464      -13.28
           V     10.2971      6.8657      7.3511      0.4385      2.0703     26.8938      2.0571     102.478      1.2199
         V2+      10.106      6.8818      7.3541      0.4409      2.2884     20.3004      0.0223     115.122      1.2298
         V3+     9.43141     6.39535      7.7419    0.383349     2.15343     15.1908    0.016865      63.969    0.656565
         V5+     15.6887    0.679003     8.14208     5.40135     2.03081     9.97278      -9.576    0.940464      1.7143
          Cr     10.6406      6.1038      7.3537       0.392       3.324     20.2626      1.4922     98.7399      1.1832
        Cr2+     9.54034     5.66078      7.7509    0.344261     3.58274     13.3075    0.509107     32.4224    0.616898
        Cr3+      9.6809     5.59463     7.81136    0.334393     2.87603     12.8288    0.113575     32.8761    0.518275
          Mn     11.2819      5.3409      7.3573      0.3432      3.0193     17.8674      2.2441     83.7543      1.0896
        Mn2+     10.8061      5.2796       7.362      0.3435      3.5268      14.343      0.2184     41.3235      1.0874
        Mn3+     9.84521     4.91797     7.87194    0.294393     3.56531     10.8171    0.323613     24.1281    0.393974
        Mn4+     9.96253      4.8485     7.97057    0.283303     2.76067     10.4852    0.054447      27.573    0.251877
          Fe     11.7695      4.7611      7.3573      0.3072      3.5222     15.3535      2.3045     76.8805      1.0369
        Fe2+     11.0424      4.6538       7.374      0.3053      4.1346     12.0546      0.4399     31.2809      1.0097
        Fe3+     11.1764      4.6147      7.3863      0.3005      3.3948     11.6729      0.0724     38.5566      0.9707
          Co     12.2841      4.2791      7.3409      0.2784      4.0034     13.5359      2.3488     71.1692      1.0118
        Co2+     11.2296      4.1231      7.3883      0.2726      4.7393     10.2443      0.7108     25.6466      0.9324
        Co3+      10.338     3.90969     7.88173    0.238668     4.76795     8.35583    0.725591     18.3491    0.286667
          Ni     12.8376      3.8785       7.292      0.2565      4.4438     12.1763        2.38     66.3421      1.0341
        Ni2+     11.4166      3.6766      7.4005      0.2449      5.3442       8.873      0.9773     22.1626      0.8614
        Ni3+     10.7806      3.5477     7.75868     0.22314     5.22746     7.64468    0.847114     16.9673    0.386044
          Cu      13.338      3.5828      7.1676       0.247      5.6158     11.3966      1.6735     64.8126       1.191
        Cu1+     11.9475      3.3669      7.3573      0.2274      6.2455      8.6625      1.5578     25.8487        0.89
        Cu2+     11.8168     3.37484     7.11181    0.244078     5.78135      7.9876     1.14523      19.897     1.14431
          Zn     14.0743      3.2655      7.0318      0.2333      5.1652     10.3163        2.41     58.7097      1.3041
        Zn2+     11.9719      2.9946      7.3862      0.2031      6.4668      7.0826       1.394     18.0995      0.7807
          Ga     15.2354      3.0669      6.7006      0.2412      4.3591     10.7805      2.9623     61.4135      1.7189
        Ga3+      12.692     2.81262     6.69883     0.22789     6.06692     6.36441      1.0066     14.4122     1.53545
          Ge     16.0816      2.8509      6.3747      0.2516      3.7068     11.4468       3.683     54.7625      2.1313
        Ge4+     12.9172     2.53718     6.70003    0.205855     6.06791     5.47913    0.859041      11.603     1.45572
          As     16.6723      2.6345      6.0701      0.2647      3.4313     12.9479      4.2779     47.7972       2.531
          Se     17.0006      2.4098      5.8196      0.2726      3.9731     15.2372      4.3543     43.8163      2.8409
          Br     17.1789      2.1723      5.2358     16.5796      5.6377      0.2609      3.9851     41.4328      2.9557
        Br1-     17.1718      2.2059      6.3338     19.3345      5.5754      0.2871      3.7272     58.1535      3.1776
          Kr     17.3555      1.9384      6.7286     16.5623      5.5493      0.2261      3.5375     39.3972       2.825
          Rb     17.1784      1.7888      9.6435     17.3151      5.1399      0.2748      1.5292     164.934      3.4873
        Rb1+     17.5816      1.7139      7.6598     14.7957      5.8981      0.1603      2.7817     31.2087      2.0782
          Sr     17.5663      1.5564      9.8184     14.0988       5.422      0.1664      2.6694     132.376      2.5064
        Sr2+     18.0874      1.4907      8.1373     12.6963      2.5654     24.5651     -34.193     -0.0138     41.4025
           Y      17.776      1.4029     10.2946     12.8006     5.72629    0.125599     3.26588     104.354     1.91213
         Y3+     17.9268     1.35417      9.1531     11.2145     1.76795     22.6599     -33.108    -0.01319     40.2602
          Zr     17.8765     1.27618      10.948      11.916     5.41732    0.117622     3.65721     87.6627     2.06929
        Zr4+     18.1668      1.2148     10.0562     10.1483     1.01118     21.6054     -2.6479    -0.10276     9.41454
          Nb     17.6142     1.18865     12.0144      11.766     4.04183    0.204785     3.53346     69.7957     3.75591
        Nb3+     19.8812    0.019175     18.0653     1.13305     11.0177     10.1621     1.94715     28.3389     -12.912
        Nb5+     17.9163     1.12446     13.3417    0.028781      10.799     9.28206    0.337905     25.7228     -6.3934
          Mo      3.7025      0.2772     17.2356      1.0958     12.8876      11.004      3.7429     61.6584      4.3875
        Mo3+     21.1664    0.014734     18.2017     1.03031     11.7423     9.53659     2.30951     26.6307     -14.421
        Mo5+     21.0149    0.014345     18.0992     1.02238     11.4632     8.78809    0.740625     23.3452     -14.316
        Mo6+     17.8871     1.03649      11.175     8.48061     6.57891    0.058881           0           0    0.344941
          Tc     19.1301    0.864132     11.0948     8.14487     4.64901     21.5707     2.71263     86.8472     5.40428
          Ru     19.2674     0.80852     12.9182     8.43467     4.86337     24.7997     1.56756     94.2928     5.37874
        Ru3+     18.5638    0.847329     13.2885     8.37164     9.32602    0.017662     3.00964      22.887     -3.1892
        Ru4+     18.5003    0.844582     13.1787     8.12534     4.71304     0.36495     2.18535     20.8504     1.42357
          Rh     19.2957    0.751536     14.3501     8.21758     4.73425     25.8749     1.28918     98.6062       5.328
        Rh3+     18.8785    0.764252     14.1259     7.84438     3.32515     21.2487     -6.1989    -0.01036     11.8678
        Rh4+     18.8545    0.760825     13.9806     7.62436     2.53464     19.3317     -5.6526     -0.0102     11.2835
          Pd     19.3319    0.698655     15.5017     7.98929     5.29537     25.2052    0.605844     76.8986     5.26593
        Pd2+     19.1701    0.696219     15.2096     7.55573     4.32234     22.5057           0           0      5.2916
        Pd4+     19.2493    0.683839       14.79     7.14833     2.89289     17.9144     -7.9492    0.005127     13.0174
          Ag     19.2808      0.6446     16.6885      7.4726      4.8045     24.6605      1.0463     99.8156       5.179
        Ag1+     19.1812    0.646179     15.9719     7.19123     5.27475     21.7326    0.357534     66.1147     5.21572
        Ag2+     19.1643    0.645643     16.2456     7.18544      4.3709     21.4072           0           0     5.21404
          Cd     19.2214      0.5946     17.6444      6.9089       4.461     24.7008      1.6029     87.4825      5.0694
        Cd2+     19.1514    0.597922     17.2535     6.80639     4.47128     20.2521           0           0     5.11937
          In     19.1624      0.5476     18.5596      6.3776      4.2948     25.8499      2.0396     92.8029      4.9391
        In3+     19.1045    0.551522     18.1108      6.3247     3.78897     17.3595           0           0     4.99635
          Sn     19.1889      5.8303     19.1005      0.5031      4.4585     26.8909      2.4663     83.9571      4.7821
        Sn2+     19.1094      0.5036     19.0548      5.8378      4.5648     23.3752       0.487     62.2061      4.7861
        Sn4+     18.9333       5.764     19.7131      0.4655      3.4182     14.0049      0.0193     -0.7583      3.9182
          Sb     19.6418      5.3034     19.0455      0.4607      5.0371     27.9074      2.6827     75.2825      4.5909
        Sb3+     18.9755    0.467196      18.933     5.22126     5.10789     19.5902    0.288753     55.5113     4.69626
        Sb5+     19.8685     5.44853     19.0302    0.467973     2.41253     14.1259           0           0     4.69263
          Te     19.9644     4.81742     19.0138    0.420885     6.14487     28.5284      2.5239     70.8403       4.352
           I     20.1472       4.347     18.9949      0.3814      7.5138      27.766      2.2735     66.8776      4.0712
         I1-     20.2332      4.3579      18.997      0.3815      7.8069     29.5259      2.8868     84.9304      4.0714
          Xe     20.2933      3.9282     19.0298       0.344      8.9767     26.4659        1.99     64.2658      3.7118
          Cs     20.3892       3.569     19.1062      0.3107      10.662     24.3879      1.4953     213.904      3.3352
        Cs1+     20.3524       3.552     19.1278      0.3086     10.2821     23.7128      0.9615     59.4565      3.2791
          Ba     20.3361       3.216      19.297      0.2756      10.888     20.2073      2.6959     167.202      2.7731
        Ba2+     20.1807     3.21367     19.1136     0.28331     10.9054     20.0558     0.77634      51.746     3.02902
          La      20.578     2.94817      19.599    0.244475     11.3727     18.7726     3.28719     133.124     2.14678
        La3+     20.2489      2.9207     19.3763    0.250698     11.6323     17.8211    0.336048     54.9453      2.4086
          Ce     21.1671     2.81219     19.7695    0.226836     11.8513     17.6083     3.33049     127.113     1.86264
        Ce3+     20.8036     2.77691      19.559     0.23154     11.9369     16.5408    0.612376     43.1692     2.09013
        Ce4+     20.3235     2.65941     19.8186     0.21885     12.1233     15.7992    0.144583     62.2355      1.5918
          Pr      22.044     2.77393     19.6697    0.222087     12.3856     16.7669     2.82428     143.644      2.0583
        Pr3+     21.3727      2.6452     19.7491    0.214299     12.1329      15.323     0.97518     36.4065     1.77132
        Pr4+     20.9413     2.54467     20.0539    0.202481     12.4668     14.8137    0.296689     45.4643     1.24285
          Nd     22.6845     2.66248     19.6847    0.210628      12.774      15.885     2.85137     137.903     1.98486
        Nd3+      21.961     2.52722     19.9339    0.199237       12.12     14.1783     1.51031     30.8717     1.47588
          Pm     23.3405      2.5627     19.6095    0.202088     13.1235     15.1009     2.87516     132.721     2.02876
        Pm3+     22.5527      2.4174     20.1108    0.185769     12.0671     13.1275     2.07492     27.4491     1.19499
          Sm     24.0042     2.47274     19.4258    0.196451     13.4396     14.3996     2.89604     128.007     2.20963
        Sm3+     23.1504     2.31641     20.2599    0.174081     11.9202     12.1571     2.71488     24.8242    0.954586
          Eu     24.6274      2.3879     19.0886      0.1942     13.7603     13.7546      2.9227     123.174      2.5745
        Eu2+     24.0063     2.27783     19.9504     0.17353     11.8034     11.6096     3.87243     26.5156     1.36389
        Eu3+     23.7497     2.22258     20.3745     0.16394     11.8509      11.311     3.26503     22.9966    0.759344
          Gd     25.0709     2.25341     19.0798    0.181951     13.8518     12.9331     3.54545     101.398      2.4196
        Gd3+     24.3466     2.13553     20.4208    0.155525     11.8708     10.5782      3.7149     21.7029    0.645089
          Tb     25.8976     2.24256     18.2185    0.196143     14.3167     12.6648     2.95354     115.362     3.58324
        Tb3+     24.9559     2.05601     20.3271    0.149525     12.2471     10.0499       3.773     21.2773    0.691967
          Dy      26.507      2.1802     17.6383    0.202172     14.5596     12.1899     2.96577     111.874     4.29728
        Dy3+     25.5395      1.9804     20.2861    0.143384     11.9812     9.34972     4.50073      19.581     0.68969
          Ho     26.9049     2.07051      17.294     0.19794     14.5583     11.4407     3.63837     92.6566     4.56796
        Ho3+     26.1296     1.91072     20.0994    0.139358     11.9788     8.80018     4.93676     18.5908    0.852795
          Er     27.6563     2.07356     16.4285    0.223545     14.9779     11.3604     2.98233     105.703     5.92046
        Er3+      26.722     1.84659     19.7748     0.13729     12.1506     8.36225     5.17379     17.8974     1.17613
          Tm     28.1819     2.02859     15.8851    0.238849     15.1542     10.9975     2.98706     102.961     6.75621
        Tm3+     27.3083     1.78711      19.332    0.136974     12.3339     7.96778     5.38348     17.2922     1.63929
          Yb     28.6641      1.9889     15.4345    0.257119     15.3087     10.6647     2.98963     100.417     7.56672
        Yb2+     28.1209     1.78503     17.6817     0.15997     13.3335     8.18304     5.14657       20.39     3.70983
        Yb3+     27.8917     1.73272     18.7614     0.13879     12.6072     7.64412     5.47647     16.8153     2.26001
          Lu     28.9476     1.90182     15.2208     9.98519        15.1    0.261033     3.71601     84.3298     7.97628
        Lu3+     28.4628     1.68216      18.121    0.142292     12.8429     7.33727     5.59415     16.3535     2.97573
          Hf      29.144     1.83262     15.1726      9.5999     14.7586    0.275116     4.30013      72.029     8.58154
        Hf4+     28.8131     1.59136     18.4601    0.128903     12.7285     6.76232     5.59927     14.0366     2.39699
          Ta     29.2024     1.77333     15.2293     9.37046     14.5135    0.295977     4.76492     63.3644     9.24354
        Ta5+     29.1587     1.50711     18.8407    0.116741     12.8268     6.31524     5.38695     12.4244     1.78555
           W     29.0818     1.72029       15.43      9.2259     14.4327    0.321703     5.11982      57.056      9.8875
         W6+     29.4936     1.42755     19.3763    0.104621     13.0544     5.93667     5.06412     11.1972     1.01074
          Re     28.7621     1.67191     15.7189     9.09227     14.5564      0.3505     5.44174     52.0861      10.472
          Os     28.1894     1.62903      16.155     8.97948     14.9305    0.382661     5.67589     48.1647     11.0005
        Os4+      30.419     1.37113     15.2637     6.84706     14.7458    0.165191     5.06795      18.003     6.49804
          Ir     27.3049     1.59279     16.7296     8.86553     15.6115    0.417916     5.83377     45.0011     11.4722
        Ir3+     30.4156     1.34323      15.862     7.10909     13.6145    0.204633     5.82008     20.3254     8.27903
        Ir4+     30.7058     1.30923     15.5512     6.71983     14.2326    0.167252     5.53672     17.4911     6.96824
          Pt     27.0059     1.51293     17.7639     8.81174     15.7131    0.424593      5.7837     38.6103     11.6883
        Pt2+     29.8429     1.32927     16.7224     7.38979     13.2153    0.263297     6.35234     22.9426     9.85329
        Pt4+     30.9612     1.24813     15.9829     6.60834     13.7348     0.16864     5.92034     16.9392     7.39534
          Au     16.8819      0.4611     18.5913      8.6216     25.5582      1.4826        5.86     36.3956     12.0658
        Au1+     28.0109     1.35321     17.8204      7.7395     14.3359    0.356752     6.58077     26.4043     11.2299
        Au3+     30.6886      1.2199     16.9029     6.82872     12.7801    0.212867     6.52354      18.659      9.0968
          Hg     20.6809       0.545     19.0417      8.4484     21.6575      1.5729      5.9676     38.3246     12.6089
        Hg1+     25.0853     1.39507     18.4973     7.65105     16.8883    0.443378     6.48216     28.2262     12.0205
        Hg2+     29.5641     1.21152       18.06     7.05639     12.8374    0.284738     6.89912     20.7482     10.6268
          Tl     27.5446     0.65515     19.1584     8.70751      15.538     1.96347     5.52593     45.8149     13.1746
        Tl1+     21.3985      1.4711     20.4723    0.517394     18.7478     7.43463     6.82847     28.8482     12.5258
        Tl3+     30.8695      1.1008     18.3481     6.53852     11.9328    0.219074     7.00574     17.2114      9.8027
          Pb     31.0617      0.6902     13.0637      2.3576      18.442       8.618      5.9696     47.2579     13.4118
        Pb2+     21.7886      1.3366     19.5682    0.488383     19.1406      6.7727     7.01107     23.8132     12.4734
        Pb4+     32.1244     1.00566     18.8003     6.10926     12.0175    0.147041     6.96886      14.714     8.08428
          Bi     33.3689       0.704      12.951      2.9238     16.5877      8.7937      6.4692     48.0093     13.5782
        Bi3+     21.8053      1.2356     19.5026     6.24149     19.1053    0.469999     7.10295     20.3185     12.4711
        Bi5+     33.5364     0.91654     25.0946     0.39042     19.2497     5.71414     6.91555     12.8285     -6.7994
          Po     34.6726    0.700999     15.4733     3.55078     13.1138     9.55642     7.02588     47.0045      13.677
          At     35.3163     0.68587     19.0211     3.97458     9.49887     11.3824     7.42518     45.4715     13.7108
          Rn     35.5631      0.6631     21.2816      4.0691      8.0037     14.0422      7.4433     44.2473     13.6905
          Fr     35.9299    0.646453     23.0547     4.17619     12.1439     23.1052     2.11253     150.645     13.7247
          Ra      35.763    0.616341     22.9064     3.87135     12.4739     19.9887     3.21097     142.325     13.6211
        Ra2+      35.215    0.604909       21.67      3.5767     7.91342      12.601     7.65078     29.8436     13.5431
          Ac     35.6597    0.589092     23.1032     3.65155     12.5977      18.599     4.08655      117.02     13.5266
        Ac3+     35.1736    0.579689     22.1112     3.41437     8.19216     12.9187     7.05545     25.9443     13.4637
          Th     35.5645    0.563359     23.4219     3.46204     12.7473     17.8309     4.80703     99.1722     13.4314
        Th4+     35.1007    0.555054     22.4418     3.24498     9.78554     13.4661     5.29444     23.9533      13.376
          Pa     35.8847    0.547751     23.2948     3.41519     14.1891     16.9235     4.17287     105.251     13.4287
           U     36.0228      0.5293     23.4128      3.3253     14.9491     16.0927       4.188     100.613     13.3966
         U3+     35.5747     0.52048     22.5259     3.12293     12.2165     12.7148     5.37073     26.3394     13.3092
         U4+     35.3715    0.516598     22.5326     3.05053     12.0291     12.5723      4.7984     23.4582     13.2671
         U6+     34.8509    0.507079     22.7584      2.8903     14.0099     13.1767     1.21457     25.2017     13.1665
          Np     36.1874    0.511929     23.5964     3.25396     15.6402     15.3622      4.1855     97.4908     13.3573
        Np3+     35.7074    0.502322      22.613     3.03807     12.9898     12.1449     5.43227     25.4928     13.2544
        Np4+     35.5103    0.498626     22.5787     2.96627     12.7766     11.9484     4.92159     22.7502     13.2116
        Np6+     35.0136     0.48981     22.7286     2.81099     14.3884       12.33     1.75669     22.6581      13.113
          Pu     36.5254    0.499384     23.8083     3.26371     16.7707     14.9455     3.47947      105.98     13.3812
        Pu3+       35.84    0.484938     22.7169     2.96118     13.5807     11.5331     5.66016     24.3992     13.1991
        Pu4+     35.6493    0.481422      22.646      2.8902     13.3595      11.316     5.18831     21.8301     13.1555
        Pu6+     35.1736    0.473204     22.7181     2.73848     14.7635      11.553     2.28678     20.9303     13.0582
          Am     36.6706    0.483629     24.0992     3.20647     17.3415     14.3136     3.49331     102.273     13.3592
          Cm     36.6488    0.465154     24.4096     3.08997      17.399     13.4346     4.21665     88.4834     13.2887
          Bk     36.7881    0.451018     24.7736     3.04619     17.8919     12.8946     4.23284      86.003     13.2754
          Cf     36.9185    0.437533     25.1995     3.00775     18.3317     12.4044     4.24391     83.7881     13.2674

File: Structure_Factor_Calculation/neutron_nuclear_atomic_form_factors.txt
#Isotope	conc	Coh_b	Inc_b	Coh_xs	Inc_xs	Scatt_xs	Abs_xs
H	nan	-3.7390	nan	1.7568	80.26	82.02	0.3326
1H	99.985	-3.7406	25.274	1.7583	80.27	82.03	0.3326
2H	0.015	6.671	4.04	5.592	2.05	7.64	0.000519
3H	12.32	4.792	-1.04	2.89	0.14	3.03	0
He	nan	3.263	nan	1.34	0	1.34	0.00747
3He	0.00014	5.74-1.483j	-2.5+2.568j	4.42	1.6	6	5333.0
4He	99.99986	3.26	0	1.34	0	1.34	0
Li	nan	-1.90	nan	0.454	0.92	1.37	70.5
6Li	7.5	2.00-0.261j	-1.89+0.26j	0.51	0.46	0.97	940.0
7Li	92.5	-2.22	-2.49	0.619	0.78	1.4	0.0454
Be	100	7.79	0.12	7.63	0.0018	7.63	0.0076
B	nan	5.30-0.213j	nan	3.54	1.7	5.24	767.0
10B	20	-0.1-1.066j	-4.7+1.231j	0.144	3	3.1	3835.0
11B	80	6.65	-1.3	5.56	0.21	5.77	0.0055
C	nan	6.6460	nan	5.551	0.001	5.551	0.0035
12C	98.9	6.6511	0	5.559	0	5.559	0.00353
13C	1.1	6.19	-0.52	4.81	0.034	4.84	0.00137
N	nan	9.36	nan	11.01	0.5	11.51	1.9
14N	99.63	9.37	2.0	11.03	0.5	11.53	1.91
15N	0.37	6.44	-0.02	5.21	0.00005	5.21	0.000024
O	nan	5.803	nan	4.232	0.0008	4.232	0.00019
16O	99.762	5.803	0	4.232	0	4.232	0.0001
17O	0.038	5.78	0.18	4.2	0.004	4.2	0.236
18O	0.2	5.84	0	4.29	0	4.29	0.00016
F	100	5.654	-0.082	4.017	0.0008	4.018	0.0096
Ne	nan	4.566	nan	2.62	0.008	2.628	0.039
20Ne	90.51	4.631	0	2.695	0	2.695	0.036
21Ne	0.27	6.66	0.6	5.6	0.05	5.7	0.67
22Ne	9.22	3.87	0	1.88	0	1.88	0.046
Na	100	3.63	3.59	1.66	1.62	3.28	0.53
Mg	nan	5.375	nan	3.631	0.08	3.71	0.063
24Mg	78.99	5.66	0	4.03	0	4.03	0.05
25Mg	10	3.62	1.48	1.65	0.28	1.93	0.19
26Mg	11.01	4.89	0	3	0	3	0.0382
Al	100	3.449	0.256	1.495	0.0082	1.503	0.231
Si	nan	4.1491	nan	2.163	0.004	2.167	0.171
28Si	92.23	4.107	0	2.12	0	2.12	0.177
29Si	4.67	4.70	0.09	2.78	0.001	2.78	0.101
30Si	3.1	4.58	0	2.64	0	2.64	0.107
P	100	5.13	0.2	3.307	0.005	3.312	0.172
S	nan	2.847	nan	1.0186	0.007	1.026	0.53
32S	95.02	2.804	0	0.988	0	0.988	0.54
33S	0.75	4.74	1.5	2.8	0.3	3.1	0.54
34S	4.21	3.48	0	1.52	0	1.52	0.227
36S	0.02	3.0	0	1.1	0	1.1	0.15
Cl	nan	9.5770	nan	11.5257	5.3	16.8	33.5
35Cl	75.77	11.65	6.1	17.06	4.7	21.8	44.1
37Cl	24.23	3.08	0.1	1.19	0.001	1.19	0.433
Ar	nan	1.909	nan	0.458	0.225	0.683	0.675
36Ar	0.337	24.90	0	77.9	0	77.9	5.2
38Ar	0.063	3.5	0	1.5	0	1.5	0.8
40Ar	99.6	1.830	0	0.421	0	0.421	0.66
K	nan	3.67	nan	1.69	0.27	1.96	2.1
39K	93.258	3.74	1.4	1.76	0.25	2.01	2.1
40K	0.012	3.0	nan	1.1	0.5	1.6	35.0
41K	6.73	2.69	1.5	0.91	0.3	1.2	1.46
Ca	nan	4.70	nan	2.78	0.05	2.83	0.43
40Ca	96.941	4.80	0	2.9	0	2.9	0.41
42Ca	0.647	3.36	0	1.42	0	1.42	0.68
43Ca	0.135	-1.56	nan	0.31	0.5	0.8	6.2
44Ca	2.086	1.42	0	0.25	0	0.25	0.88
46Ca	0.004	3.6	0	1.6	0	1.6	0.74
48Ca	0.187	0.39	0	0.019	0	0.019	1.09
Sc	100	12.29	-6.0	19	4.5	23.5	27.5
Ti	nan	-3.438	nan	1.485	2.87	4.35	6.09
46Ti	8.2	4.93	0	3.05	0	3.05	0.59
47Ti	7.4	3.63	-3.5	1.66	1.5	3.2	1.7
48Ti	73.8	-6.08	0	4.65	0	4.65	7.84
49Ti	5.4	1.04	5.1	0.14	3.3	3.4	2.2
50Ti	5.2	6.18	0	4.8	0	4.8	0.179
V	nan	-0.3824	nan	0.0184	5.08	5.1	5.08
50V	0.25	7.6	nan	7.3	0.5	7.8	60.40.0
51V	99.75	-0.402	6.35	0.0203	5.07	5.09	4.9
Cr	nan	3.635	nan	1.66	1.83	3.49	3.05
50Cr	4.35	-4.50	0	2.54	0	2.54	15.8
52Cr	83.79	4.920	0	3.042	0	3.042	0.76
53Cr	9.5	-4.20	6.87	2.22	5.93	8.15	18.1
54Cr	2.36	4.55	0	2.6	0	2.6	0.36
Mn	100	-3.73	1.79	1.75	0.4	2.15	13.3
Fe	nan	9.45	nan	11.22	0.4	11.62	2.56
54Fe	5.8	4.2	0	2.2	0	2.2	2.25
56Fe	91.7	9.94	0	12.42	0	12.42	2.59
57Fe	2.2	2.3	nan	0.66	0.3	1	2.48
58Fe	0.3	15.0	0	28	0	28.26.0	1.28
Co	100	2.49	-6.2	0.779	4.8	5.6	37.18
Ni	nan	10.3	nan	13.3	5.2	18.5	4.49
58Ni	68.27	14.4	0	26.1	0	26.1	4.6
60Ni	26.1	2.8	0	0.99	0	0.99	2.9
61Ni	1.13	7.60	3.9	7.26	1.9	9.2	2.5
62Ni	3.59	-8.7	0	9.5	0	9.5	14.5
64Ni	0.91	-0.37	0	0.017	0	0.017	1.52
Cu	nan	7.718	nan	7.485	0.55	8.03	3.78
63Cu	69.17	6.43	0.22	5.2	0.006	5.2	4.5
65Cu	30.83	10.61	1.79	14.1	0.4	14.5	2.17
Zn	nan	5.680	nan	4.054	0.077	4.131	1.11
64Zn	48.6	5.22	0	3.42	0	3.42	0.93
66Zn	27.9	5.97	0	4.48	0	4.48	0.62
67Zn	4.1	7.56	-1.50	7.18	0.28	7.46	6.8
68Zn	18.8	6.03	0	4.57	0	4.57	1.1
70Zn	0.6	6.0	0	4.5	0	4.5	0.092
Ga	nan	7.288	nan	6.675	0.16	6.83	2.75
69Ga	60.1	7.88	-0.85	7.8	0.091	7.89	2.18
71Ga	39.9	6.40	-0.82	5.15	0.084	5.23	3.61
Ge	nan	8.185	nan	8.42	0.18	8.6	2.2
70Ge	20.5	10.0	0	12.6	0	12.6	3
72Ge	27.4	8.51	0	9.1	0	9.1	0.8
73Ge	7.8	5.02	3.4	3.17	1.5	4.7	15.1
74Ge	36.5	7.58	0	7.2	0	7.2	0.4
76Ge	7.8	8.2	0	8.0	0	8.0	0.16
As	100	6.58	-0.69	5.44	0.06	5.5	4.5
Se	nan	7.970	nan	7.98	0.32	8.3	11.7
74Se	0.9	0.8	0	0.1	0	0.1	51.8
76Se	9	12.2	0	18.7	0	18.7	85.0
77Se	7.6	8.25	0.6	8.6	0.05	8.65	42.0
78Se	23.5	8.24	0	8.5	0	8.5	0.43
80Se	49.6	7.48	0	7.03	0	7.03	0.61
82Se	9.4	6.34	0	5.05	0	5.05	0.044
Br	nan	6.795	nan	5.8	0.1	5.9	6.9
79Br	50.69	6.80	-1.1	5.81	0.15	5.96	11
81Br	49.31	6.79	0.6	5.79	0.05	5.84	2.7
Kr	nan	7.81	nan	7.67	0.01	7.68	25.0
78Kr	0.35	nan	0	nan	0	nan	6.4
80Kr	2.25	nan	0	nan	0	nan	11.8
82Kr	11.6	nan	0	nan	0	nan	29.20.0
83Kr	11.5	nan	nan	nan	nan	nan	185.30.0
84Kr	57	nan	0	nan	0	6.6	0.113
86Kr	17.3	8.1	0	8.2	0	8.2	0.003
Rb	nan	7.09	nan	6.32	0.5	6.8	0.38
85Rb	72.17	7.03	nan	6.2	0.5	6.7	0.48
87Rb	27.83	7.23	nan	6.6	0.5	7.1	0.12
Sr	nan	7.02	nan	6.19	0.06	6.25	1.28
84Sr	0.56	7.0	0	6.0	0	6.0	0.87
86Sr	9.86	5.67	0	4.04	0	4.04	1.04
87Sr	7	7.40	nan	6.88	0.5	7.4	16.0
88Sr	82.58	7.15	0	6.42	0	6.42	0.058
Y	100	7.75	1.1	7.55	0.15	7.7	1.28
Zr	nan	7.16	nan	6.44	0.02	6.46	0.185
90Zr	51.45	6.4	0	5.1	0	5.1	0.011
91Zr	11.32	8.7	-1.08	9.5	0.15	9.7	1.17
92Zr	17.19	7.4	0	6.9	0	6.9	0.22
94Zr	17.28	8.2	0	8.4	0	8.4	0.0499
96Zr	2.76	5.5	0	3.8	0	3.8	0.0229
Nb	100	7.054	-0.139	6.253	0.0024	6.255	1.15
Mo	nan	6.715	nan	5.67	0.04	5.71	2.48
92Mo	14.84	6.91	0	6	0	6	0.019
94Mo	9.25	6.80	0	5.81	0	5.81	0.015
95Mo	15.92	6.91	nan	6	0.5	6.5	13.1
96Mo	16.68	6.20	0	4.83	0	4.83	0.5
97Mo	9.55	7.24	nan	6.59	0.5	7.1	2.5
98Mo	24.13	6.58	0	5.44	0	5.44	0.127
100Mo	9.63	6.73	0	5.69	0	5.69	0.4
Tc	2.3E5	6.8	nan	5.8	0.5	6.3	20.0
Ru	nan	7.03	nan	6.21	0.4	6.6	2.56
96Ru	5.5	nan	0	nan	0	nan	0.28
98Ru	1.9	nan	0	nan	0	nan	<8.0
99Ru	12.7	nan	nan	nan	nan	nan	6.9
100Ru	12.6	nan	0	nan	0	nan	4.8
101Ru	17	nan	nan	nan	nan	nan	3.3
102Ru	31.6	nan	0	nan	0	144.8	1.17
104Ru	18.7	nan	0	nan	0	4.483	0.31
Rh	100	5.88	nan	4.34	0.3	4.6	144.8
Pd	nan	5.91	nan	4.39	0.093	4.48	6.9
102Pd	1.02	7.77	0	7.5	0	7.5	3.4
104Pd	11.14	7.77	0	7.5	0	7.5	0.6
105Pd	22.33	5.5	-2.6	3.8	0.8	4.6	20.0
106Pd	27.33	6.4	0	5.1	0	5.1	0.304
108Pd	26.46	4.1	0	2.1	0	2.1	8.55
110Pd	11.72	7.77	0	7.5	0	7.5	0.226
Ag	nan	5.922	nan	4.407	0.58	4.99	63.3
107Ag	51.83	7.555	1.00	7.17	0.13	7.3	37.6
109Ag	48.17	4.165	-1.60	2.18	0.32	2.5	91.0
Cd	nan	4.87-0.70j	nan	3.04	3.46	6.5	2520.50.0
106Cd	1.25	5.0	0	3.1	0	3.1	1
108Cd	0.89	5.4	0	3.7	0	3.7	1.1
110Cd	12.51	5.9	0	4.4	0	4.4	11
111Cd	12.81	6.5	nan	5.3	0.3	5.6	24
112Cd	24.13	6.4	0	5.1	0	5.1	2.2
113Cd	12.22	-8.0-5.73j	nan	12.1	0.3	12.4	20600.400.0
114Cd	28.72	7.5	0	7.1	0	7.1	0.34
116Cd	7.47	6.3	0	5	0	5	0.075
In	nan	4.065-0.0539j	nan	2.08	0.54	2.62	193.8
113In	4.3	5.39	0.017	3.65	0.000037	3.65	12.0
115In	95.7	4.01-0.0562j	-2.1	2.02	0.55	2.57	202.0
Sn	nan	6.225	nan	4.871	0.022	4.892	0.626
112Sn	1	6.0	0	4.5	0	4.5	1
114Sn	0.7	6.2	0	4.8	0	4.8	0.114
115Sn	0.4	6.0	nan	4.5	0.3	4.8	30.0
116Sn	14.7	5.93	0	4.42	0	4.42	0.14
117Sn	7.7	6.48	nan	5.28	0.3	5.6	2.3
118Sn	24.3	6.07	0	4.63	0	4.63	0.22
119Sn	8.6	6.12	nan	4.71	0.3	5	2.2
120Sn	32.4	6.49	0	5.29	0	5.29	0.14
122Sn	4.6	5.74	0	4.14	0	4.14	0.18
124Sn	5.6	5.97	0	4.48	0	4.48	0.133
Sb	nan	5.57	nan	3.9	0.007	3.9	4.91
121Sb	57.3	5.71	-0.05	4.1	0.0003	4.1	5.75
123Sb	42.7	5.38	-0.10	3.64	0.001	3.64	3.8
Te	nan	5.80	nan	4.23	0.09	4.32	4.7
120Te	0.096	5.3	0	3.5	0	3.5	2.3
122Te	2.6	3.8	0	1.8	0	1.8	3.4
123Te	0.908	-0.05-0.116j	-2.04	0.002	0.52	0.52	418.30.0
124Te	4.816	7.96	0	8	0	8	6.8
125Te	7.14	5.02	-0.26	3.17	0.008	3.18	1.55
126Te	18.95	5.56	0	3.88	0	3.88	1.04
128Te	31.69	5.89	0	4.36	0	4.36	0.215
130Te	33.8	6.02	0	4.55	0	4.55	0.29
I	100	5.28	1.58	3.5	0.31	3.81	6.15
Xe	nan	4.92	3.04	2.96	0	nan	23.9
124Xe	0.1	nan	0	nan	0	nan	165.20.0
126Xe	0.09	nan	0	nan	0	nan	3.5
128Xe	1.91	nan	0	nan	0	nan	<8
129Xe	26.4	nan	nan	nan	nan	nan	21.0
130Xe	4.1	nan	0	nan	0	nan	<26.0
131Xe	21.2	nan	nan	nan	nan	nan	85.10.0
132Xe	26.9	nan	0	nan	0	nan	0.45
134Xe	10.4	nan	0	nan	0	nan	0.265
136Xe	8.9	nan	0	nan	0	nan	0.26
Cs	100	5.42	1.29	3.69	0.21	3.9	29.0
Ba	nan	5.07	nan	3.23	0.15	3.38	1.1
130Ba	0.11	-3.6	0	1.6	0	1.6	30.0
132Ba	0.1	7.8	0	7.6	0	7.6	7
134Ba	2.42	5.7	0	4.08	0	4.08	2.0
135Ba	6.59	4.67	nan	2.74	0.5	3.2	5.8
136Ba	7.85	4.91	0	3.03	0	3.03	0.68
137Ba	11.23	6.83	nan	5.86	0.5	6.4	3.6
138Ba	71.7	4.84	0	2.94	0	2.94	0.27
La	nan	8.24	nan	8.53	1.13	9.66	8.97
138La	0.09	8.0	nan	8.0	0.5	8.5	57.0
139La	99.91	8.24	3.0	8.53	1.13	9.66	8.93
Ce	nan	4.84	nan	2.94	0.001	2.94	0.63
136Ce	0.19	5.80	0	4.23	0	4.23	7.3
138Ce	0.25	6.70	0	5.64	0	5.64	1.1
140Ce	88.48	4.84	0	2.94	0	2.94	0.57
142Ce	11.08	4.75	0	2.84	0	2.84	0.95
Pr	100	4.58	-0.35	2.64	0.015	2.66	11.5
Nd	nan	7.69	nan	7.43	9.2	16.6	50.5
142Nd	27.16	7.7	0	7.5	0	7.5	18.7
143Nd	12.18	14.0	21.0	25.0	55.0	80.0	337.10.0
144Nd	23.8	2.8	0	1	0	1	3.6
145Nd	8.29	14.0	nan	25.0	5.0	30.0	42.0
146Nd	17.19	8.7	0	9.5	0	9.5	1.4
148Nd	5.75	5.7	0	4.1	0	4.1	2.5
150Nd	5.63	5.3	0	3.5	0	3.5	1.2
Pm	2.62	12.6	3.2	20.0	1.3	21.3	168.4
Sm	nan	0.80-1.65j	nan	0.422	39.0	39.0	5922.56.0
144Sm	3.1	-3.0	0	1.0	0	1.0	0.7
147Sm	15.1	14.0	11.0	25.11.0	14319.0	39.16.0	57.0
148Sm	11.3	-3.0	0	1.0	0	1.0	2.4
149Sm	13.9	-19.2-11.7j	31.4-10.3j	63.5	137.0	200.0	42080.400.0
150Sm	7.4	14.0	0	25.11.0	0	25.11.0	104.0
152Sm	26.6	-5.0	0	3.1	0	3.1	206.0
154Sm	22.6	9.3	0	11.0	0	11.0	8.4
Eu	nan	7.22-1.26j	nan	6.57	2.5	9.2	4530.40.0
151Eu	47.8	6.13-2.53j	4.5-2.14j	5.5	3.1	8.6	9100.100.0
153Eu	52.2	8.22	3.2	8.5	1.3	9.8	312.0
Gd	nan	6.5-13.82j	nan	29.3	151.0	180.0	49700.125.0
152Gd	0.2	10.0	0	13.0	0	13.0	735.20.0
154Gd	2.1	10.0	0	13.0	0	13.0	85.12.0
155Gd	14.8	6.0-17.0j	5.-13.16j	40.8	25.0	66.0	61100.400.0
156Gd	20.6	6.3	0	5	0	5	1.5
157Gd	15.7	-1.14-71.9j	5.-55.8j	650.0	394.0	1044.0	259000.700.0
158Gd	24.8	9.0	0	10.0	0	10.0	2.2
160Gd	21.8	9.15	0	10.52	0	10.52	0.77
Tb	100	7.38	-0.17	6.84	0.004	6.84	23.4
Dy	nan	16.9-0.276j	nan	35.9	54.4	90.3	994.13.0
156Dy	0.06	6.1	0	4.7	0	4.7	33.0
158Dy	0.1	6.0	0	5.0	0	5.0	43.0
160Dy	2.34	6.7	0	5.6	0	5.6	56.0
161Dy	19	10.3	4.9	13.3	3.0	16.0	600.25.0
162Dy	25.5	-1.4	0	0.25	0	0.25	194.10.0
163Dy	24.9	5.0	1.3	3.1	0.21	3.3	124.0
164Dy	28.1	49.4-0.79j	0	307.0	0	307.0	2840.40.0
Ho	100	8.01	-1.70	8.06	0.36	8.42	64.7
Er	nan	7.79	nan	7.63	1.1	8.7	159.0
162Er	0.14	8.8	0	9.7	0	9.7	19.0
164Er	1.56	8.2	0	8.4	0	8.4	13.0
166Er	33.4	10.6	0	14.1	0	14.1	19.6
167Er	22.9	3.0	1.0	1.1	0.13	1.2	659.16.0
168Er	27.1	7.4	0	6.9	0	6.9	2.74
170Er	14.9	9.6	0	11.6	0	11.6	5.8
Tm	100	7.07	0.9	6.28	0.1	6.38	100.0
Yb	nan	12.43	nan	19.42	4	23.4	34.8
168Yb	0.14	-4.07-0.62j	0	2.13	0	2.13	2230.40.0
170Yb	3.06	6.77	0	5.8	0	5.8	11.4
171Yb	14.3	9.66	-5.59	11.7	3.9	15.6	48.6
172Yb	21.9	9.43	0	11.2	0	11.2	0.8
173Yb	16.1	9.56	-5.3	11.5	3.5	15	17.1
174Yb	31.8	19.3	0	46.8	0	46.8	69.4
176Yb	12.7	8.72	0	9.6	0	9.6	2.85
Lu	nan	7.21	nan	6.53	0.7	7.2	74.0
175Lu	97.39	7.24	2.2	6.59	0.6	7.2	21.0
176Lu	2.61	6.1-0.57j	3.0+0.61j	4.7	1.2	5.9	2065.35.0
Hf	nan	7.7	nan	7.6	2.6	10.2	104.1
174Hf	0.2	10.9	0	15.0	0	15.0	561.35.0
176Hf	5.2	6.61	0	5.5	0	5.5	23.5
177Hf	18.6	0.8	0.9	0.1	0.1	0.2	373.10.0
178Hf	27.1	5.9	0	4.4	0	4.4	84.0
179Hf	13.7	7.46	1.06	7	0.14	7.1	41.0
180Hf	35.2	13.2	0	21.9	0	21.9	13.04
Ta	nan	6.91	nan	6	0.01	6.01	20.6
180Ta	0.012	7.0	nan	6.2	0.5	7.0	563.60.0
181Ta	99.988	6.91	-0.29	6	0.011	6.01	20.5
W	nan	4.86	nan	2.97	1.63	4.6	18.3
180W	0.1	5.0	0	3.0	0	3.0	30.20.0
182W	26.3	6.97	0	6.1	0	6.1	20.7
183W	14.3	6.53	nan	5.36	0.3	5.7	10.1
184W	30.7	7.48	0	7.03	0	7.03	1.7
186W	28.6	-0.72	0	0.065	0	0.065	37.9
Re	nan	9.2	nan	10.6	0.9	11.5	89.7
185Re	37.4	9.0	2.0	10.2	0.5	10.7	112.0
187Re	62.6	9.3	2.8	10.9	1	11.9	76.4
Os	nan	10.7	nan	14.4	0.3	14.7	16
184Os	0.02	10.0	0	13.0	0	13.0	3000.150.0
186Os	1.58	11.6	0	17.0	0	17.0	80.13.0
187Os	1.6	10.0	nan	13.0	0.3	13.0	320.10.0
188Os	13.3	7.6	0	7.3	0	7.3	4.7
189Os	16.1	10.7	nan	14.4	0.5	14.9	25.0
190Os	26.4	11.0	0	15.2	0	15.2	13.1
192Os	41	11.5	0	16.6	0	16.6	2
Ir	nan	10.6	nan	14.1	0.0	14.0	425.0
191Ir	37.3	nan	nan	nan	nan	nan	954.10.0
193Ir	62.7	nan	nan	nan	nan	nan	111.0
Pt	nan	9.60	nan	11.58	0.13	11.71	10.3
190Pt	0.01	9.0	0	10.0	0	10.0	152.0
192Pt	0.79	9.9	0	12.3	0	12.3	10.0
194Pt	32.9	10.55	0	14	0	14	1.44
195Pt	33.8	8.83	-1.00	9.8	0.13	9.9	27.5
196Pt	25.3	9.89	0	12.3	0	12.3	0.72
198Pt	7.2	7.8	0	7.6	0	7.6	3.66
Au	100	7.63	-1.84	7.32	0.43	7.75	98.65
Hg	nan	12.692	nan	20.24	6.6	26.8	372.3
196Hg	0.2	30.3	0	115.0	0	115.0	3080.180.0
198Hg	10.1	nan	0	nan	0	nan	2
199Hg	17	16.9	15.5	36.0	30.0	66.0	2150.48.0
200Hg	23.1	nan	0	nan	0	nan	<60.0
201Hg	13.2	nan	nan	nan	nan	nan	7.8
202Hg	29.6	nan	0	nan	0	9.828	4.89
204Hg	6.8	nan	0	nan	0	nan	0.43
Tl	nan	8.776	nan	9.678	0.21	9.89	3.43
203Tl	29.524	6.99	1.06	6.14	0.14	6.28	11.4
205Tl	70.476	9.52	-0.242	11.39	0.007	11.4	0.104
Pb	nan	9.405	nan	11.115	0.003	11.118	0.171
204Pb	1.4	9.90	0	12.3	0	12.3	0.65
206Pb	24.1	9.22	0	10.68	0	10.68	0.03
207Pb	22.1	9.28	0.14	10.82	0.002	10.82	0.699
208Pb	52.4	9.50	0	11.34	0	11.34	0.00048
Bi	100	8.532	nan	9.148	0.0084	9.156	0.0338
Po	nan	nan	0.259	0	nan	nan	nan
At	nan	nan	nan	0	nan	nan	nan
Rn	nan	nan	nan	0	nan	12.6	nan
Fr	nan	nan	nan	0	nan	nan	nan
Ra	1.60E3	10.0	0	13.0	0	13.0	12.8
Ac	nan	nan	nan	0	nan	nan	nan
Th	100	10.31	0	13.36	0	13.36	7.37
Pa	3.28E4	9.1	nan	10.4	0.1	10.5	200.6
U	nan	8.417	nan	8.903	0.005	8.908	7.57
233U	1.59E5	10.1	1.0	12.8	0.1	12.9	574.7
234U	0.005	12.4	0	19.3	0	19.3	100.1
235U	0.72	10.47	1.3	13.78	0.2	14	680.9
238U	99.275	8.402	0	8.871	0	8.871	2.68
Np	2.14E6	10.55	nan	14	0.5	14.5	175.9
Pu	nan	nan	nan	nan	nan	nan	nan
238Pu	87.74	14.1	0	25.0	0	25.0	558.0
239Pu	2.41E4	7.7	1.3	7.5	0.2	7.7	1017.3
240Pu	6.56E3	3.5	0	1.54	0	1.54	289.6
242Pu	3.76E5	8.1	0	8.2	0	8.2	18.5
Am	7.37E3	8.3	2.0	8.7	0.3	9.0	75.3
Cm	nan	nan	nan	0	nan	nan	nan
244Cm	18.10	9.5	0	11.3	0	11.3	16.2
246Cm	4.7E3	9.3	0	10.9	0	10.9	1.36
248Cm	3.5E5	7.7	0	7.5	0	7.5	3
